Repository: rte-france/pallas-stranded-cable

# Stranded cable

_**stranded-cable**_ is a python package proposed to evaluate stranded cables' physical characteristics.

### Using pip
To install the package using pip, execute the following command:
```shell script
python -m pip install https://github.com/rte-france/pallas-stranded-cable/archive/refs/heads/main.zip
```

<!--

### Using conda (not available yet)

The package is available on conda-forge. To install, execute the following command: 
```shell script
python -m conda install stranded-cable -c conda-forge
```
-->

## Simple usage

This example defines a two-layer conductor cable directly from grades of steel and aluminium, speeding up the definition.
When using grades of materials implemented in this package, only the diameter of wires, their number per layer, 
the grade of materials and the lay length for each layer need to be defined. Mechanical and thermal properties are
already tabulated in the package.
```python
import numpy as np
from strdcable.cable import Conductor

cable = Conductor(
    dwires=np.array([3e-3, 2e-3]),
    nbwires=np.array([1, 6]),
    material=np.array(['ST6C', 'AL1']),  # 'ST6C' is a grade of steel, 'AL1' is a grade of aluminium
    laylengths=np.array([np.nan, 0.2])
)
```

The export method of the `StrandedCable` class allows exporting all of the cable's properties in a dataframe:
```python
df = cable.export(format='dataframe')

>>> df[['nb_wires', 'wire_diameter', 'young_modulus', 'ultimate_stress']]
   nb_wires  wire_diameter  young_modulus  ultimate_stress
0         1          0.003   207000000000       1650000000
1         6          0.002    68000000000        185000000
```

Homogenized cable properties can be accessed directly from the `StrandedCable` object:
```python
>>> cable.A
2.5918139392115792e-05

>>> cable.m
0.10604410834231327

>>> cable.EA
2733197.4739603605

>>> cable.c_dilat
1.6843561209162503e-05
```

File: src/strdcable/data/FLEXION_CARDINAL_H40kN_mu0.7_FOTI.csv
curvature [1/m],bending_moment [N.m]
0.0034717963716,5.49543855015
0.0083313678689,13.0516901422
0.013206034133,22.8057397851
0.0166778305046,28.3011783352
0.0491127107371,50.8374765324
0.0608271932224,56.4725416757
0.0711491834675,59.3599818863
0.0849080634358,62.6604526543
0.102788758172,66.0994179081
0.122727058313,69.126862081
0.142665358454,72.154306254
0.168093436607,74.4964480127
0.196952743946,76.4274460598
0.238861477212,78.362029114
0.304803909545,79.6164042379
0.368002868006,81.4194741361
0.428451748634,82.8097021614
0.500581148523,84.8899497156

File: src/strdcable/data/cables_dataset.csv
nature,material,cable,layer,dwires,nbwires
ALMELEC,AL4,ASTER570,1,0.00345,1
ALMELEC,AL4,ASTER570,2,0.00345,6
ALMELEC,AL4,ASTER570,3,0.00345,12
ALMELEC,AL4,ASTER570,4,0.00345,18
ALMELEC,AL4,ASTER570,5,0.00345,24
ACIER,ST6C,CARDINAL,1,0.00334,1
ACIER,ST6C,CARDINAL,2,0.00334,6
ALU,AL1,CARDINAL,3,0.00332,12
ALU,AL1,CARDINAL,4,0.00332,18
ALU,AL1,CARDINAL,5,0.00332,24
ACIER,ST6C,CROCUS412,1,0.0024,1
ACIER,ST6C,CROCUS412,2,0.0024,6
ACIER,ST6C,CROCUS412,3,0.0024,12
ALU,AL1,CROCUS412,4,0.0036,13
ALU,AL1,CROCUS412,5,0.0036,19
